Repository: andrewvoss8-boop/core-me-data-science-activities-public

# core-me-data-science-activities-public
Data science activities for mechanical engineering undergraduates


+ *ME 200*

    - [Polytropic Activity (Open in Google Colab)](https://colab.research.google.com/github/ebilionis/core-me-data-science-activities-public/blob/master/me200/Thermo_polytropic.ipynb)

    - [Activity 1 Student Version (Open in Google Colab)](https://colab.research.google.com/github/ebilionis/core-me-data-science-activities-public/blob/master/me200/Thermo_01.ipynb)

    - [Activity 1 Solution (Open in Google Colab)](https://colab.research.google.com/github/ebilionis/core-me-data-science-activities-public/blob/master/me200/Thermo_01_sol.ipynb)

+ *ME 270*
    - [Activity 1 Student Version (Open in Google Colab)](https://colab.research.google.com/github/ebilionis/core-me-data-science-activities-public/blob/master/me270/Statics_01.ipynb)

    - [Activity 1 Solution (Open in Google Colab)](https://colab.research.google.com/github/ebilionis/core-me-data-science-activities-public/blob/master/me270/Statics_01_sol.ipynb)

    - [Activity 2 Student Version (Open in Google Colab)](https://colab.research.google.com/github/ebilionis/core-me-data-science-activities-public/blob/master/me270/Statics_02.ipynb)

    - [Activity 2 Solution (Open in Google Colab)](https://colab.research.google.com/github/ebilionis/core-me-data-science-activities-public/blob/master/me270/Statics_02_sol.ipynb)


+ *ME 274*
    - [Activity 1 (Open in Google Colab)](https://colab.research.google.com/github/ebilionis/core-me-data-science-activities-public/blob/master/me274/activity_01.ipynb)

+ *ME 308*
    - [Fluids Activity 1 (Open in Google Colab)](https://colab.research.google.com/github/ebilionis/core-me-data-science-activities-public/blob/master/me308/Fluids_01.ipynb)

    - [Fluids Activity 2 Solution (Open in Google Colab)](https://colab.research.google.com/github/ebilionis/core-me-data-science-activities-public/blob/master/me308/Fluids_02_sol.ipynb)

+ *ME 323*

    - [Bayesian Optimization with GP (Open in Google Colab)](https://colab.research.google.com/github/ebilionis/core-me-data-science-activities-public/blob/master/me323/BEAM_GP_2_0.ipynb)
    
    - [Akshay Stress-Strain activity (not completed)](https://colab.research.google.com/github/ebilionis/core-me-data-science-activities-public/blob/master/me323/ME323_01_sol.ipynb)

File: me323/Module1_drafts/ME323_Module1_GT_Selection_and_Noise_FACULTY.ipynb
# ME 323 Module 1 — Choosing the Ground-Truth Model and the Noise Level
### Faculty notebook (staff only — not for students)

The Module 1 student notebooks "test" two class designs against a frozen
**ground-truth (GT) model** — a surrogate for reality, fit to every beam we
have actually broken. This notebook is the receipts for that model: the full
test campaign, the noise level the repeats support, the candidate model
formulations, how they were scored, and why the winner won. It is
self-contained — it loads the three committed campaign CSVs from GitHub and
reproduces the frozen decision end-to-end (≈10–15 min run time; numpy, pandas,
scikit-learn, matplotlib).

**The data.** A 44-beam Latin-hypercube campaign over the original student
design box (b ∈ [1.25, 7], H_web ∈ [5, 16] mm; flange B = 10, total height
18, span 150 mm), plus a 19-test follow-up batch (repeats at five
geometries, fills in under-sampled zones, a thin-web frontier probe at
b = 1.0–1.1 — below the original box edge, and since 2026-07-20 the anchor
of the widened class box b ∈ [1.0, 7] — and three beams printed with
corrected support settings), plus
the 23-print proper-supports recalibration batch of 2026-07-16.
**85 usable tests in all** = 44 + 19 + 22 (one censored proper-supports LTB
test excluded — it was stopped before failure). Deliberately *not* in the
training pool: the 10-test interleaved support experiment (5 proper + 5
improper supports, all at the (1.3, 12.8) anchor). That is a data-selection
choice, stated here so reviewers see it: it is a controlled A/B block at a
single location, and folding in ten more repeats there would let one anchor
(which already carries 10 training tests across the three batches) dominate
the leave-one-location-out scoring below.

> ⚠ **Handling.** This notebook and the campaign CSVs it loads reveal the
> ground truth the students are graded against. They are shared for faculty
> review while the module is in development and will be removed from the
> public repo before the course goes live. Keep them out of anything students
> receive.

```
import numpy as np, pandas as pd, matplotlib.pyplot as plt
import warnings; warnings.filterwarnings("ignore")
plt.rcParams["figure.dpi"] = 120

RAW = ("https://raw.githubusercontent.com/andrewvoss8-boop/"
       "core-me-data-science-activities-public/main/data/")
def load(name):
    try:
        df = pd.read_csv(RAW + name); src = "GitHub"
    except Exception:
        df = pd.read_csv("../../data/" + name); src = "local copy"
    print(f"{name}: {len(df)} rows ({src})")
    return df

# geometry / mass model (identical to the student notebooks)
B_FLANGE, TH, L_SPAN = 10.0, 18.0, 150.0
KMASS = 0.2045                      # g/mm^2 of cross-section at 172 mm printed length
B_LO, B_HI, H_LO, H_HI = 1.0, 7.0, 5.0, 16.0    # student design box (widened from b >= 1.25, 2026-07-20)
def mass_g(b, H):
    return KMASS * (b * H + B_FLANGE * (TH - H))

# one master file: all 86 tests from the 150 mm span experiments
# (44-beam campaign + 19 follow-ups + 23 proper-supports prints), with the
# uniform mass-model strength-to-weight in sw_N_per_g
master = load("ibeam150_master.csv").rename(columns={"b_mm": "b", "H_web_mm": "H",
                                                     "sw_N_per_g": "sw",
                                                     "d_at_peak_mm": "d_at_peak"})
camp = master[master.source == "campaign"].reset_index(drop=True)
add  = master[master.source == "followup"].reset_index(drop=True)
psb  = master[master.source == "ps_recal"].reset_index(drop=True)  # 2026-07-16 batch
print(f"excluding {int(master.censored.sum())} censored PS test (true strength unknown)")

allt = master[~master.censored][["b", "H", "strength_N", "source", "tag"]] \
    .reset_index(drop=True)
allt["sw_true"] = allt.strength_N / mass_g(allt.b, allt.H)
allt["loc"] = allt.b.round(3).astype(str) + "_" + allt.H.round(3).astype(str)
print(f"\ntraining pool: {len(allt)} tests at {allt['loc'].nunique()} distinct geometries")
print("follow-up composition (tag: S1/S2/S3 = repeat sessions, PS = corrected "
      "supports, blank = single tests):")
print(add.tag.fillna("").replace("", "single").value_counts().to_string())
```

ibeam150_master.csv: 86 rows (GitHub)
excluding 1 censored PS test (true strength unknown)

training pool: 85 tests at 53 distinct geometries
follow-up composition (tag: S1/S2/S3 = repeat sessions, PS = corrected supports, blank = single tests):
tag
single    6
S1        4
S2        4
PS        3
S3        2

## 1. Noise, measured from the repeats

Every GP in this study needs a measurement-noise level (`alpha`, the assumed
variance of log strength for a repeated print). The classroom materials assume
**3%**. The follow-up batch was designed to check it: repeated prints at five
geometries, plus the original campaign print where one exists at the same
geometry.

The estimate below pools the **unbiased within-group variances of log
strength, weighted by degrees of freedom**. (An earlier draft of this cell
pooled ddof-0 standard deviations with (n−1) weights, which biases the pooled
value low — that arithmetic printed 3.5%; the corrected pooling lands near
4.4%.) Caveats the number inherits: only five geometries and ~11 degrees of
freedom; the groups that include a campaign print mix print batches, so
batch-to-batch drift is *inside* this number; and three of the groups mix a
proper-supports beam into an otherwise improper-supports set — a systematic
setting change inflating what is being read as aleatory scatter (the `ps_mix`
column flags them).

**Why α = 3% is retained anyway.** The interleaved support experiment and the
PS recalibration batch (staff pipeline, notebooks 17–18) decompose the excess:
within-session proper-supports repeatability is ≈1%, improper supports ≈5%,
between-session drift 5–8%, printer-to-printer ≈4%. The scatter above 3% is
mostly *structured* (session, printer, support condition), which an iid alpha
cannot represent anyway — inflating alpha would smear real geometry signal to
pay for variance that is not iid. The ablation also carries a 3.5% variant to
show the choice barely moves the model ranking. So 3% is a stated working
value, not a measured constant, and treating the structured components as iid
noise is a known simplification of the current GT.

```
groups = []
for (b, H), g in add.groupby(["b", "H"]):
    vals = list(g.strength_N)
    labels = [t if t else "new" for t in g.tag.fillna("")]
    orig = camp[np.isclose(camp.b, b) & np.isclose(camp.H, H)]
    if len(orig):
        vals = list(orig.strength_N) + vals
        labels = [f"campaign#{int(orig.print_order.iloc[0])}"] + labels
    if len(vals) >= 2:
        groups.append(dict(b=b, H=H, n=len(vals), mean_N=np.mean(vals),
                           ps_mix=bool((g.tag.fillna("") == "PS").any()),
                           sd_log=np.std(np.log(vals), ddof=1),
                           values=np.round(vals, 1).tolist(), sessions=labels))
grp = pd.DataFrame(groups)
print(grp[["b", "H", "n", "mean_N", "sd_log", "ps_mix", "values"]].round(3).to_string(index=False))

ss  = sum((r.n - 1) * r.sd_log**2 for _, r in grp.iterrows())
dof = sum(r.n - 1 for _, r in grp.iterrows())
sigma_pooled = float(np.sqrt(ss / dof))
print(f"\npooled print-to-print noise: {sigma_pooled*100:.1f}% (log-space sd, {dof} dof; "
      "unbiased within-group variances, (n-1)-weighted)")
print("assumed classroom alpha: 3.0% -- retained as a stated working value; see the")
print("markdown above for the component breakdown and why alpha is not inflated to match")
```

   b     H  n  mean_N  sd_log  ps_mix                              values
1.25 13.40  2 485.800   0.044   False                      [470.8, 500.8]
1.30 12.80  5 551.420   0.031    True [548.6, 524.2, 565.2, 566.1, 553.0]
1.74 14.88  3 391.433   0.051    True               [376.1, 383.8, 414.4]
2.05 10.10  2 703.850   0.088    True                      [747.5, 660.2]
2.70  9.40  4 801.325   0.029   False        [833.7, 782.5, 787.3, 801.8]

pooled print-to-print noise: 4.4% (log-space sd, 11 dof; unbiased within-group variances, (n-1)-weighted)
assumed classroom alpha: 3.0% -- retained as a stated working value; see the
markdown above for the component breakdown and why alpha is not inflated to match

## 2. Calibrate the physics before model selection

The GT now uses the same three-parameter junction-shear calibration that
students run in Pre-lab 1, but fits it on all 85 usable GT tests:

$$P_{phys}=\min(P_{bend}(\sigma_y),P_{sep}(\tau_i),P_{LTB}(\sigma_y,k)),$$

$$L(\sigma_y,k,\tau_i)=\frac{1}{85}\sum_i
\left(\ln P_{phys,i}-\ln P_{meas,i}\right)^2.$$

The bounds, coarse grid, log-error objective, and Nelder–Mead polish are the
same as the student notebook. The resulting calibrated surface is then
available to every physics-informed candidate:

| variant | inputs → target |
|---|---|
| `phys_3param_cal` | calibrated `P_phys`, no GP |
| `gp_sw_*` | GP (b, H_web) → log str/w |
| `gp_str_matern` | GP (b, H_web) → log strength |
| `gpf_sw_*_cal` | GP (b, H_web, log P_phys, stab) → log str/w |
| `gpr_str_*_cal` | GP (b, H_web) → log(strength / P_phys) |

`stab = P_LTB/P_bend`. GP inputs are z-scored, targets are mean-centered,
`alpha = 0.03²` unless stated, and every GP uses five optimizer restarts with
a fixed seed.

This ordering is intentionally different from the earlier GT: the old feature
map held σ_y = 76 MPa, k = 0.33, and τᵢ = 17.45 MPa fixed. The new map uses
every strength test to estimate all three effective parameters before the
statistical residual or feature model is selected.

```
from scipy.optimize import minimize
from sklearn.gaussian_process import GaussianProcessRegressor
from sklearn.gaussian_process.kernels import ConstantKernel as CK, RBF, Matern

SY0, E_MOD = 76e6, 2.5e9
G_MOD, C1_LTB, C2_LTB, K0 = E_MOD/2.6, 1.35, 0.55, 0.33
TAU0 = 43.9e6

def section_props(b, H):
    tf = (TH-H)/2
    b_, h_, B_, tf_ = b/1e3, H/1e3, B_FLANGE/1e3, tf/1e3
    c = (TH/1e3)/2
    Ix = b_*h_**3/12 + 2*(B_*tf_**3/12 + B_*tf_*(h_/2+tf_/2)**2)
    Iy = h_*b_**3/12 + 2*tf_*B_**3/12
    beta = lambda t,a: 1-0.63*(t/a)+0.052*(t/a)**5
    J = (1/3)*beta(b_,h_)*h_*b_**3 + (2/3)*beta(tf_,B_)*B_*tf_**3
    Cw = Iy*(h_+tf_)**2/4
    return dict(Ix=Ix,Iy=Iy,J=J,Cw=Cw,c=c,b=b_,h=h_,tf=tf_)

def Q_flange(p):
    return (B_FLANGE/1e3)*p["tf"]*(p["h"]/2+p["tf"]/2)

def phys_parts(b,H,sy,k,tau_i):
    p=section_props(b,H); L=L_SPAN/1e3
    Pb=4*sy*p["Ix"]/(p["c"]*L)
    Ps=2*tau_i*p["Ix"]*p["b"]/Q_flange(p)
    My=sy*p["Ix"]/p["c"]; Lb=k*L; zg=p["c"]
    R=p["Cw"]/p["Iy"]+(Lb**2*G_MOD*p["J"])/(np.pi**2*E_MOD*p["Iy"])+(C2_LTB*zg)**2
    Mcr=C1_LTB*np.pi**2*E_MOD*p["Iy"]/Lb**2*(np.sqrt(R)-C2_LTB*zg)
    Pl=4*min(My,Mcr)/L
    return Pb,Ps,Pl,min(Pb,Ps,Pl)

def calibrate_physics(df):
    pp=[section_props(b,H) for b,H in df[["b","H"]].values]
    Ix=np.array([p["Ix"] for p in pp]); Iy=np.array([p["Iy"] for p in pp])
    J=np.array([p["J"] for p in pp]); Cw=np.array([p["Cw"] for p in pp])
    c=np.array([p["c"] for p in pp]); tw=np.array([p["b"] for p in pp])
    Qf=np.array([Q_flange(p) for p in pp]); y=df.strength_N.values; L=L_SPAN/1e3
    def capacity(theta):
        sy,k,tau_i=theta; Pb=4*sy*Ix/(c*L); Ps=2*tau_i*Ix*tw/Qf
        My=sy*Ix/c; Lb=k*L
        R=Cw/Iy+(Lb**2*G_MOD*J)/(np.pi**2*E_MOD*Iy)+(C2_LTB*c)**2
        Mcr=C1_LTB*np.pi**2*E_MOD*Iy/Lb**2*(np.sqrt(R)-C2_LTB*c)
        Pl=4*np.minimum(My,Mcr)/L
        return np.minimum(Pb,np.minimum(Ps,Pl))
    def loss(theta):
        sy,k,tau_i=theta
        if not (30e6<sy<150e6 and .05<k<1.5 and 3e6<tau_i<45e6): return 1e9
        return float(np.mean((np.log(capacity(theta))-np.log(y))**2))
    grid=[(sy,k,ti) for sy in np.linspace(55e6,100e6,19)
          for k in np.linspace(.10,.90,17) for ti in (8e6,12e6,17.5e6,25e6,43.9e6)]
    res=minimize(loss,min(grid,key=loss),method="Nelder-Mead",
                 options=dict(xatol=1e-4,fatol=1e-10,maxiter=4000))
    assert res.success,res.message
    pred=capacity(res.x); sy,k,tau_i=map(float,res.x)
    return dict(sy=sy,k=k,tau_i=tau_i,loss=float(res.fun),
                mape_pct=float(np.mean(np.abs(pred/y-1))*100))

CAL=calibrate_physics(allt)
print(f"full-data calibration: sigma_y={CAL['sy']/1e6:.3f} MPa, "
      f"k={CAL['k']:.6f}, tau_i={CAL['tau_i']/1e6:.3f} MPa")
print(f"physics in-sample MAPE={CAL['mape_pct']:.3f}%")

def _make_gp(n_dims,kernel_kind,alpha,n_restarts=5,seed=0):
    base=RBF([1.0]*n_dims,(1e-1,30.0)) if kernel_kind=="rbf" else Matern([1.0]*n_dims,(1e-2,30.0),nu=2.5)
    return GaussianProcessRegressor(CK(1.0,(1e-3,1e3))*base,alpha=alpha,
                                    normalize_y=False,n_restarts_optimizer=n_restarts,random_state=seed)

class BeamModel:
    def __init__(self,variant,kernel_kind="rbf",alpha=.03**2,sy=SY0,k=K0,tau_i=TAU0):
        self.variant,self.kernel_kind,self.alpha=variant,kernel_kind,alpha
        self.sy,self.k,self.tau_i=sy,k,tau_i
    def _phys_cols(self,b,H):
        z=np.array([phys_parts(bb,HH,self.sy,self.k,self.tau_i) for bb,HH in zip(b,H)])
        Pb,Ps,Pl,Pphys=z.T
        return Pphys,Pl/Pb
    def _X(self,b,H):
        b,H=np.asarray(b,float),np.asarray(H,float)
        if self.variant in ("gp_sw","gp_str","gpr_str"): return np.column_stack([b,H])
        Pphys,stab=self._phys_cols(b,H)
        return np.column_stack([b,H,np.log(Pphys),stab])
    def fit(self,df):
        b,H,y=df.b.values,df.H.values,df.strength_N.values; m=mass_g(b,H)
        if self.variant=="phys": return self
        if self.variant in ("gp_sw","gpf_sw"): target=np.log(y/m)
        elif self.variant in ("gp_str","gpf_str"): target=np.log(y)
        else:
            Pphys,_=self._phys_cols(b,H); target=np.log(y)-np.log(Pphys)
        X=self._X(b,H); self.fmu_,self.fsd_=X.mean(0),X.std(0)+1e-12
        self.ymean_=target.mean(); self.gp=_make_gp(X.shape[1],self.kernel_kind,self.alpha)
        self.gp.fit((X-self.fmu_)/self.fsd_,target-self.ymean_); return self
    def predict(self,b,H,return_std=False):
        b,H=np.atleast_1d(np.asarray(b,float)),np.atleast_1d(np.asarray(H,float)); m=mass_g(b,H)
        if self.variant=="phys":
            s=self._phys_cols(b,H)[0]; sig=np.zeros(len(b))
        else:
            mu,sig=self.gp.predict((self._X(b,H)-self.fmu_)/self.fsd_,return_std=True); mu+=self.ymean_
            if self.variant in ("gp_sw","gpf_sw"): s=np.exp(mu)*m
            elif self.variant in ("gp_str","gpf_str"): s=np.exp(mu)
            else: s=self._phys_cols(b,H)[0]*np.exp(mu)
        return (s,s/m,sig) if return_std else (s,s/m)

PHYS=dict(sy=CAL["sy"],k=CAL["k"],tau_i=CAL["tau_i"])
ZOO={
 "phys_3param_cal":dict(variant="phys",**PHYS),
 "gp_sw_rbf":dict(variant="gp_sw",kernel_kind="rbf"),
 "gp_sw_matern":dict(variant="gp_sw",kernel_kind="matern"),
 "gp_sw_matern_a3.5":dict(variant="gp_sw",kernel_kind="matern",alpha=.035**2),
 "gp_str_matern":dict(variant="gp_str",kernel_kind="matern"),
 "gpf_sw_rbf_cal":dict(variant="gpf_sw",kernel_kind="rbf",**PHYS),
 "gpf_sw_matern_cal":dict(variant="gpf_sw",kernel_kind="matern",**PHYS),
 "gpr_str_rbf_cal":dict(variant="gpr_str",kernel_kind="rbf",**PHYS),
 "gpr_str_matern_cal":dict(variant="gpr_str",kernel_kind="matern",**PHYS),
}
PHYS_MODELS={n for n in ZOO if n.endswith("_cal")}
print(len(ZOO),"candidates:",", ".join(ZOO))
```

full-data calibration: sigma_y=65.242 MPa, k=0.424578, tau_i=21.056 MPa
physics in-sample MAPE=6.078%
9 candidates: phys_3param_cal, gp_sw_rbf, gp_sw_matern, gp_sw_matern_a3.5, gp_str_matern, gpf_sw_rbf_cal, gpf_sw_matern_cal, gpr_str_rbf_cal, gpr_str_matern_cal

## 3. Scoring: leave one location out, with a leakage audit

All repeats at a geometry leave together. The primary table follows the
requested production sequence literally: calibrate the physics once on all 85
tests, hold those constants fixed, and then run LOLO for the GP fits and model
down-selection.

That sequence has an information leak: the held-out response influenced the
three shared physics constants. The final model legitimately uses the full-data
calibration, but the resulting LOLO number is not an unbiased estimate of new-
location error. Therefore the second table nests calibration inside each fold:
for every held-out location, recalibrate only on the remaining locations before
fitting the GP. Model selection is considered robust only if the winning
formulation survives both tables. The direction of the score difference is
measured, not assumed.

```
def metrics(y_true,y_pred,prefix=""):
    y_true,y_pred=np.asarray(y_true,float),np.asarray(y_pred,float); e=y_pred-y_true
    ss=np.sum((y_true-y_true.mean())**2)
    return {prefix+"rmse":float(np.sqrt(np.mean(e**2))),prefix+"mae":float(np.mean(abs(e))),
            prefix+"mape_pct":float(np.mean(abs(e/y_true))*100),prefix+"r2":float(1-np.sum(e**2)/ss)}

locs=allt["loc"].unique()
def lolo(kw):
    pred=np.zeros(len(allt))
    for L in locs:
        te=(allt["loc"]==L).values; m=BeamModel(**kw).fit(allt[~te])
        pred[te]=m.predict(allt.b.values[te],allt.H.values[te])[1]
    return pred

rows=[]
for name,kw in ZOO.items():
    p=lolo(kw); m={"model":name,**metrics(allt.sw_true,p,"sw_")}; rows.append(m)
    print(f"{name:22s} precal LOLO RMSE {m['sw_rmse']:.3f}  MAPE {m['sw_mape_pct']:.2f}%")
tbl=pd.DataFrame(rows).sort_values("sw_rmse").reset_index(drop=True)
winner=tbl.iloc[0]
print(f"\nPRECALIBRATED WINNER: {winner.model}, {winner.sw_rmse:.3f} N/g")

fold_cal={}
for L in locs:
    te=(allt["loc"]==L).values; fold_cal[L]=calibrate_physics(allt[~te])
nested_rows=[]
for name,kw in ZOO.items():
    if name not in PHYS_MODELS:
        r=tbl[tbl.model==name].iloc[0]
        nested_rows.append({"model":name,**{k:float(r[k]) for k in r.index if k!="model"}}); continue
    pred=np.zeros(len(allt))
    for L in locs:
        te=(allt["loc"]==L).values; fc=fold_cal[L]
        fkw=dict(kw,sy=fc["sy"],k=fc["k"],tau_i=fc["tau_i"])
        pred[te]=BeamModel(**fkw).fit(allt[~te]).predict(allt.b.values[te],allt.H.values[te])[1]
    m={"model":name,**metrics(allt.sw_true,pred,"sw_")}; nested_rows.append(m)
    print(f"{name:22s} nested LOLO RMSE {m['sw_rmse']:.3f}  MAPE {m['sw_mape_pct']:.2f}%")
nested=pd.DataFrame(nested_rows).sort_values("sw_rmse").reset_index(drop=True)
nested_winner=nested.iloc[0]
print(f"\nNESTED WINNER: {nested_winner.model}, {nested_winner.sw_rmse:.3f} N/g")
print(f"score shift for winner: {winner.sw_rmse-nested_winner.sw_rmse:+.3f} N/g "
      "(positive means the leaked score was pessimistic)")

# Audit the historical fixed-physics feature map without admitting it to the
# calibration-first selection table. Its tau_i was inferred from campaign
# responses outside these folds, so 2.216 N/g is not a nested estimate.
legacy_kw=dict(variant="gpf_sw",kernel_kind="matern",shear="new")
legacy_pred=lolo(legacy_kw); legacy=metrics(allt.sw_true,legacy_pred,"sw_")
print(f"LEGACY FIXED-PHYSICS AUDIT: {legacy['sw_rmse']:.3f} N/g RMSE / "
      f"{legacy['sw_mape_pct']:.2f}% MAPE (not an eligible calibration-first row)")

fig,ax=plt.subplots(1,2,figsize=(13,5.2),sharex=True)
for a,t,title in [(ax[0],tbl,"full-data-precalibrated LOLO"),(ax[1],nested,"nested-calibration LOLO")]:
    q=t.iloc[::-1]; colors=["tab:red" if m==t.iloc[0].model else "tab:blue" for m in q.model]
    a.barh(q.model,q.sw_rmse,color=colors); a.set_title(title); a.set_xlabel("RMSE, str/w [N/g]")
plt.tight_layout(); plt.show()
```

phys_3param_cal        precal LOLO RMSE 2.758  MAPE 6.08%

gp_sw_rbf              precal LOLO RMSE 2.616  MAPE 6.30%

gp_sw_matern           precal LOLO RMSE 2.564  MAPE 6.21%

gp_sw_matern_a3.5      precal LOLO RMSE 2.567  MAPE 6.23%

gp_str_matern          precal LOLO RMSE 3.171  MAPE 7.56%

gpf_sw_rbf_cal         precal LOLO RMSE 2.959  MAPE 7.26%

gpf_sw_matern_cal      precal LOLO RMSE 3.045  MAPE 7.34%

gpr_str_rbf_cal        precal LOLO RMSE 2.611  MAPE 5.86%

gpr_str_matern_cal     precal LOLO RMSE 2.494  MAPE 5.64%


PRECALIBRATED WINNER: gpr_str_matern_cal, 2.494 N/g

phys_3param_cal        nested LOLO RMSE 3.138  MAPE 7.10%

gpf_sw_rbf_cal         nested LOLO RMSE 3.021  MAPE 7.29%

gpf_sw_matern_cal      nested LOLO RMSE 3.087  MAPE 7.36%

gpr_str_rbf_cal        nested LOLO RMSE 2.372  MAPE 5.45%

gpr_str_matern_cal     nested LOLO RMSE 2.368  MAPE 5.41%

NESTED WINNER: gpr_str_matern_cal, 2.368 N/g
score shift for winner: +0.126 N/g (positive means the leaked score was pessimistic)
LEGACY FIXED-PHYSICS AUDIT: 2.216 N/g RMSE / 5.30% MAPE (not an eligible calibration-first row)

## 4. The selected ground truth

Both tables select **`gpr_str_matern_cal`**: a Matérn GP on

$$\log(P_{measured}/P_{phys,cal}),$$

with inputs `(b, H_web)`. The final GT first evaluates the fully calibrated
three-mode capacity, then multiplies it by the GP's learned residual factor.
The full-data calibration is σ_y = 65.242 MPa, k = 0.424578, and
τᵢ = 21.056 MPa.

This is a material change from the previous `gpf_sw_matern_sep` GT. Once the
physics surfaces are calibrated, treating physics as the multiplicative
baseline generalizes better than handing `log P_phys` to the GP as another
feature. The calibrated feature candidates score about 3.0 N/g RMSE, while the
calibrated residual model scores 2.494 N/g in the requested table and 2.368
N/g in the leak-free nested audit.

For comparison, the historical fixed-physics feature model reruns at 2.216
N/g / 5.30% LOLO, numerically better than the new nested score. It is not an
eligible calibration-first row: its fixed τᵢ was inferred from campaign
responses and then reused while those same locations were scored. The
fold-calibrated feature analogue, `gpf_sw_matern_cal`, scores 3.087 N/g. The
re-freeze therefore implements the requested modeling procedure but does not
prove an absolute accuracy gain over the legacy feature map.

The full-data-precalibrated score is information-leaked but, in this run,
**pessimistic** by 0.126 N/g rather than optimistic. The same formulation wins
both tables, so the model choice is not an artifact of the calibration leak.
The nested score is the defensible estimate of new-location accuracy; the
full-data constants are still the correct constants for the final model fit on
all available evidence.

```
GT=BeamModel(**ZOO[winner.model]).fit(allt)
bg=np.linspace(B_LO,B_HI,121); Hg=np.linspace(H_LO,H_HI,111); BB,HH=np.meshgrid(bg,Hg)
_,swf,sigf=GT.predict(BB.ravel(),HH.ravel(),return_std=True)
SW,SIG=swf.reshape(BB.shape),sigf.reshape(BB.shape)
io=np.unravel_index(np.argmax(SW),SW.shape)
print(f"GT optimum on 0.05 mm class grid: {SW[io]:.2f} N/g at ({BB[io]:.2f}, {HH[io]:.2f})")
print("fitted GT kernel:",GT.gp.kernel_)

FROZEN=[((1.10,13.25),"equation beam",37.48,475.7),((1.00,13.39),"GP beam",36.65,445.8)]
print("\nGT values at the two frozen class designs:")
for (bq,Hq),label,sw0,s0 in FROZEN:
    s,sw=GT.predict([bq],[Hq]); print(f"{label:14s} {s[0]:7.1f} N  {sw[0]:6.2f} N/g")
    assert abs(s[0]-s0)<.15 and abs(sw[0]-sw0)<.015,(label,s[0],sw[0])

fig,ax=plt.subplots(1,2,figsize=(12,4.6))
mc,ma,mp=allt.source.eq("campaign"),allt.source.eq("followup"),allt.tag.eq("PS")
for a,Z,title,cmap in [(ax[0],SW,"GT median str/w [N/g]","viridis"),(ax[1],SIG,"GT posterior log-sigma","magma")]:
    cf=a.contourf(BB,HH,Z,levels=30,cmap=cmap); plt.colorbar(cf,ax=a)
    a.scatter(allt.b[mc],allt.H[mc],s=20,c=".9",edgecolor=".4",lw=.5,label="campaign")
    a.scatter(allt.b[ma],allt.H[ma],s=44,c="orange",edgecolor="k",lw=.6,label="follow-up")
    a.scatter(allt.b[mp],allt.H[mp],s=80,marker="P",c="red",edgecolor="k",lw=.7,label="proper supports")
    a.set(xlabel="b [mm]",ylabel="H_web [mm]",title=title)
ax[0].scatter([BB[io]],[HH[io]],marker="X",s=180,c="red",edgecolor="w",label="grid optimum")
ax[0].legend(fontsize=7,loc="lower right"); plt.tight_layout(); plt.show()
```

GT optimum on 0.05 mm class grid: 42.17 N/g at (1.40, 12.10)
fitted GT kernel: 0.0741**2 * Matern(length_scale=[0.153, 0.368], nu=2.5)

GT values at the two frozen class designs:
equation beam    475.7 N   37.48 N/g
GP beam          445.8 N   36.65 N/g

## 5. Caveats that should travel with this model

1. **Calibration before LOLO leaks response information.** The requested
   primary table holds full-data calibration constants fixed while locations
   leave the GP training set. The nested audit is therefore the accuracy
   estimate to quote. It selects the same model and scores it at 2.368 N/g
   RMSE / 5.41% MAPE. The leaked score is 2.494 N/g / 5.64% here—pessimistic,
   but still not unbiased.
2. **The legacy 2.216 N/g score is not an apples-to-apples nested audit.**
   Its response-derived τᵢ was frozen across folds. It is reported because it
   is numerically better and prevents an unsupported claim that calibration
   improved absolute accuracy; its fold-calibrated feature analogue scores
   3.087 N/g.
3. **The fitted parameters are effective structural parameters.** σ_y, k, and
   τᵢ jointly absorb printed-material behavior, fixture restraint, omitted
   failure physics, and support/session mix. They are not three independent
   coupon properties. τᵢ in particular varies substantially by print session
   and support condition.
4. **The support-condition mix remains unresolved.** The GT pools 60
   improper-support and 25 proper-support tests without a condition covariate.
   The controlled experiment found proper supports stronger and more
   repeatable at its anchor, and the recalibration batch showed a mode-
   dependent effect rather than one global scale factor.
5. **The thin-web frontier is sparse.** The widened b ≥ 1.0 box has only a
   small number of anchors near its new edge, several with flange–web
   separation. The GT optimum and both class queries lie in or near this
   frontier, so interpolation metrics do not fully measure their risk.
6. **Noise is structured.** Repeat pooling gives about 4.4%, whereas the GP
   uses 3%. Much of the excess is session/printer/support drift rather than
   iid print noise; changing one alpha cannot represent that hierarchy.
7. **The GT embeds the physics used downstream.** The winner multiplies its
   prediction by calibrated P_phys. Studies that score student physics-
   informed models against this GT are not fully independent of the same
   assumptions.
8. **The response-scale central value is a median.** The GP models a log
   response. Exponentiating its latent mean gives a posterior median, not an
   arithmetic mean. Frozen query values use that deterministic median.
9. **The LTB–separation blur remains a model discrepancy.** A clean minimum
   of independent modes cannot represent twisting that peels the joint. The
   residual GP can learn the mean knockdown where data exist, but its
   homoskedastic uncertainty does not encode random mode switching.

```
# Support/session context retained as a visible diagnostic.
print("proper-support versus old-support observations at shared geometries:")
for (b,H),g in allt.groupby(["b","H"]):
    if g.tag.eq("PS").any() and (~g.tag.eq("PS")).any():
        ps=g[g.tag.eq("PS")].strength_N; old=g[~g.tag.eq("PS")].strength_N
        print(f"  ({b:.2f},{H:.2f}): proper {ps.mean():.1f} N, old {old.mean():.1f} N")

frontier=allt[allt.b<=1.1]
print("\nthin-web frontier under the fully calibrated physics:")
for _,r in frontier.iterrows():
    P=phys_parts(r.b,r.H,CAL["sy"],CAL["k"],CAL["tau_i"])[3]
    print(f"  ({r.b:.2f},{r.H:.2f}): measured {r.strength_N:.1f} N, "
          f"P_phys {P:.1f} N, residual {100*(r.strength_N/P-1):+.1f}%")
```

proper-support versus old-support observations at shared geometries:
  (1.25,13.40): proper 511.2 N, old 485.8 N
  (1.30,12.80): proper 570.9 N, old 558.2 N
  (1.40,10.40): proper 724.1 N, old 654.6 N
  (1.50,5.00): proper 796.2 N, old 790.0 N
  (1.74,14.88): proper 376.1 N, old 399.1 N
  (2.05,10.10): proper 660.2 N, old 747.5 N
  (3.25,15.10): proper 543.6 N, old 588.8 N
  (3.55,7.50): proper 936.0 N, old 937.4 N
  (3.70,11.10): proper 821.5 N, old 741.3 N
  (4.00,13.50): proper 685.6 N, old 706.8 N
  (4.20,15.60): proper 588.5 N, old 582.6 N
  (4.60,13.10): proper 753.1 N, old 759.0 N
  (4.85,14.40): proper 736.7 N, old 724.1 N
  (5.95,6.30): proper 1020.7 N, old 918.4 N
  (6.40,10.30): proper 973.4 N, old 882.5 N
  (7.00,10.50): proper 921.1 N, old 948.8 N
  (7.00,16.00): proper 881.2 N, old 829.4 N

thin-web frontier under the fully calibrated physics:
  (1.00,10.00): measured 669.6 N, P_phys 618.2 N, residual +8.3%
  (1.00,12.50): measured 475.0 N, P_phys 619.8 N, residual -23.4%
  (1.10,12.50): measured 540.7 N, P_phys 622.1 N, residual -13.1%

### The LTB–separation blur corner: does the residual GP learn it?

The calibrated physics still treats separation and LTB as independent modes.
The tall-thin corner can couple them: twist peels the flange–web joint below
either pure capacity. Hold out each LTB-family location, recalibrate physics
on the remaining locations, fit the selected residual GP, and compare its
prediction with the recalibrated pure-physics baseline.

```
CORNER=[("print 3 — sep note, LTB-governed",1.25,16.0),
        ("print 35 — LTB note",1.75,15.8),("follow-up LTB trio",1.74,14.88)]
def at_loc(b,H): return np.isclose(allt.b,b,atol=.006)&np.isclose(allt.H,H,atol=.006)
print(f"{'location':<34} {'meas N':>7} {'Pphys':>7} {'GP':>7} {'GP err':>8}")
for label,b,H in CORNER:
    te=at_loc(b,H); train=allt[~te]; fc=calibrate_physics(train)
    kw=dict(variant="gpr_str",kernel_kind="matern",sy=fc["sy"],k=fc["k"],tau_i=fc["tau_i"])
    m=BeamModel(**kw).fit(train); s,_,sig=m.predict([b],[H],return_std=True)
    meas=allt.loc[te,"strength_N"].mean(); P=phys_parts(b,H,fc["sy"],fc["k"],fc["tau_i"])[3]
    print(f"{label:<34} {meas:7.0f} {P:7.0f} {s[0]:7.0f} {100*(s[0]/meas-1):+7.1f}%")
```

location                            meas N   Pphys      GP   GP err

print 3 — sep note, LTB-governed       226     208     213    -5.7%

print 35 — LTB note                    314     257     277   -11.8%

follow-up LTB trio                     391     344     383    -2.1%

The corner check is a deliberately small diagnostic, not a second model-
selection criterion. Its purpose is to show where the residual GP corrects a
calibrated pure-mode baseline and where it still extrapolates. The nested LOLO
table remains the population-level generalization evidence.

## Provenance

- **Data:** `data/ibeam150_master.csv`, 86 tests total and 85 usable after
  excluding one censored proper-support LTB test. The 10-test interleaved
  support experiment remains outside the GT training pool because adding ten
  repeats at one location would dominate location-level scoring.
- **Physics:** junction shear flow against printed-interface strength,
  documented in `ME323_Module1_Shear_Model_Selection_FACULTY.ipynb`.
- **2026-07-21 re-freeze:** full-data calibration gives σ_y = 65.242 MPa,
  k = 0.424578, τᵢ = 21.056 MPa. `gpr_str_matern_cal` wins both requested
  full-data-precalibrated LOLO (2.494 N/g) and leak-free nested-calibration
  LOLO (2.368 N/g). The legacy fixed-physics feature model's 2.216 N/g
  score is retained as a non-nested audit, not evidence that the re-freeze
  improved absolute predictive accuracy.
- **Frozen class results:** equation beam (1.10, 13.25) → 475.7 N =
  37.48 N/g; locked 3%-noise GP beam (1.00, 13.39) → 445.8 N = 36.65 N/g.
- **Consumption:** `ground_truth.py` is the staff record. `run13` regenerated
  all student and key notebooks and updated the noise-sensitivity narrative.
- **Before go-live:** this notebook and the campaign data come off the public
  repository so students cannot inspect the answer surface.

File: me323/Module1_drafts/ME323_Module1_Prelab1_FailureModes_KEY.ipynb (part 1 of 2)
# Pre-lab 1: Failure Modes, Calibration, and the Equation Design: SOLUTION KEY
### ME 323 Module 1 (staff only)

<img src="https://raw.githubusercontent.com/andrewvoss8-boop/core-me-data-science-activities-public/main/me323/Module1_drafts/figures/I_beam_dimensions.jpg" alt="I-beam dimensions" width="260">

In the image, `b` is web thickness, `H` is web height, `B` is flange width,
and the image's `h` is the flange thickness called `t_f` in this notebook.

You will load the class beam data, compute strength-to-weight, code the
failure-mode formulas, inspect where they disagree with real failures, tune
the parameters by hand, calibrate them, and optimize the class equation design.

Lines marked `FILL IN` are yours. Each step prints a checkpoint.

```
import numpy as np, pandas as pd, matplotlib.pyplot as plt
import warnings; warnings.filterwarnings("ignore")
plt.rcParams["figure.dpi"] = 120

# Fixed geometry (you choose b and H_web; everything else is set)
B, TH, L = 10.0, 18.0, 150.0     # flange width, total height, test span (mm)
LP = 172.0                        # printed length (mm); overhangs the 150 mm span
KMASS = 0.2045                    # g/mm^2: mass per unit cross-section area at 172 mm

# Handbook starting values — Pre-lab 1 calibrates the three marked ones
SY = 76e6                         # Pa, PLA strength                 (calibrated)
K_LTB = 0.33                      # fixture effective-length factor  (calibrated)
TAU_I = 43.9e6                    # printed-interface shear strength (Pa) — starting
                                  # guess = bulk yield / sqrt(3)     (calibrated)
E, G = 2.5e9, 2.5e9 / 2.6         # Young's / shear modulus (Pa) — fixed
C1, C2 = 1.35, 0.55               # LTB moment-gradient / load-height factors
print("Constants loaded. Nominal SY =", SY/1e6, "MPa")
```

Constants loaded. Nominal SY = 76.0 MPa

## 1. The data

These are fifteen real three-point-bend tests. The beams were printed at
172 mm and tested on a 150 mm support span. `failure_note` is the test engineer's
observation, not a model-generated label. `weight_g` is measured; `mass_est_g`
comes from nominal geometry. They should not be identical. Read the notes and
the mass discrepancy before fitting anything. One quirk: beam 15's measured
weight was never recorded, so its mass columns read NaN. Every
strength-to-weight number in this module uses estimated mass, so nothing
downstream depends on that missing measurement.

```
URL = ("https://raw.githubusercontent.com/andrewvoss8-boop/"
       "core-me-data-science-activities-public/main/data/student_beams_B10_L150.csv")
try:
    df = pd.read_csv(URL); print("loaded from GitHub")
except Exception:
    try:
        df = pd.read_csv("student_beams_B10_L150.csv"); print("loaded local copy")
    except FileNotFoundError as e:
        raise FileNotFoundError(
            "no internet and no local copy -- download student_beams_B10_L150.csv "
            "from the course page into this notebook's folder and rerun") from e
df = df.rename(columns={"b_mm": "b", "H_web_mm": "H"})

def estimated_mass_g(b, H):
    A = b * H + B * (TH - H)      # cross-section area, mm^2
    return KMASS * A              # grams
df["mass_est_g"] = estimated_mass_g(df.b, df.H)
df["mass_delta_g"] = df.weight_g - df.mass_est_g
df["mass_delta_pct"] = 100*df.mass_delta_g/df.mass_est_g
print(len(df), "tested beams")

pd.set_option("display.max_colwidth", None)
df[["beam_id", "b", "H", "weight_g", "mass_est_g", "mass_delta_pct",
    "strength_N", "failure_note"]].round({"mass_delta_pct": 1})
```

loaded from GitHub
15 tested beams

    beam_id     b     H  weight_g  mass_est_g  mass_delta_pct  strength_N  \
0         1  7.00  16.0      27.4   26.994000             1.5       829.4   
1         2  7.00  10.5      30.1   30.368250            -0.9       948.8   
2         3  4.85  14.4      21.7   21.644280             0.3       724.1   
3         4  3.25  15.1      16.2   15.966337             1.5       588.8   
4         5  3.55   7.5      26.8   26.917312            -0.4       937.4   
5         6  4.60  13.1      22.3   22.343670            -0.2       759.0   
6         7  3.70  11.1      22.5   22.509315            -0.0       741.3   
7         8  6.40  10.3      29.2   29.227140            -0.1       882.5   
8         9  1.75  15.8      10.0   10.153425            -1.5       314.4   
9        10  5.95   6.3      31.7   31.592182             0.3       918.4   
10       11  4.00  13.5      20.2   20.245500            -0.2       706.8   
11       12  1.50   5.0      28.1   28.118750            -0.1       790.0   
12       13  4.20  15.6      17.8   18.306840            -2.8       582.6   
13       14  1.40  10.4      18.7   18.519520             1.0       654.6   
14       15  1.00  12.5       NaN   13.803750             NaN       475.0   

                                                                                                                                      failure_note  
0                                                                                         Complete vertical fracture across the center of the beam  
1                                                                                         Complete vertical fracture across the center of the beam  
2                                                                 Vertical fracture on the bottom of the beam, but not completely through the beam  
3                                                                 Vertical fracture on the bottom of the beam, but not completely through the beam  
4                                                                                         Complete vertical fracture across the center of the beam  
5                                                                                         Complete vertical fracture across the center of the beam  
6          Complete vertical fracture across the center of the beam. Small middle part of the top flange also fractured and seperated from the web  
7                                                                                         Complete vertical fracture across the center of the beam  
8                                                                                                      Twisted off the test stand and flipped over  
9                                                                                         Complete vertical fracture across the center of the beam  
10                                                                Vertical fracture on the bottom of the beam, but not completely through the beam  
11                                                                                  Seperation of the top flange and the web. No vertical fracture  
12                                                                Vertical fracture on the bottom of the beam, but not completely through the beam  
13                                                                                  Seperation of the top flange and the web. No vertical fracture  
14  Seperation of the top flange from the web. Interface between the bottom flange and web also fractured horizontally about 80% through the beam.

## 1b. Where a strength number comes from: reduce four raw traces

Every `strength_N` above was reduced from a force–displacement trace recorded
on the test machine. Here are four campaign traces with recorded samples
downsampled and the peak row preserved exactly: beams **6** and **13**
(vertical fracture, complete and partial), beam **14** (flange–web
separation), and beam **9** (the one that twisted off the test stand). Your
group will do this same reduction on your own beam's trace after test day —
so do it here first, where the answer is checkable.

Reduce each trace to one number and compare against the handout column. Then
read the *shapes as evidence, not as mechanism labels*: immediate load loss,
delayed collapse, and progressive post-peak shedding are different structural
responses, but a force–displacement curve alone does not tell you whether the
cause was vertical fracture, flange–web separation, or loss of the load path
through twist. Compare the curve with the specimen and fixture observations.
Look especially hard at beam 9 — the machine recorded a peak of 314.4 N, but
the beam left the load path by twisting, not by breaking. Whether that number
is a material strength, a fixture/stability artifact, or both is a judgment
call, and every model downstream of this table inherits whatever you decide.

```
TURL = ("https://raw.githubusercontent.com/andrewvoss8-boop/"
        "core-me-data-science-activities-public/main/data/student_traces_4beams.csv")
try:
    tr = pd.read_csv(TURL); print("loaded traces from GitHub")
except Exception:
    tr = pd.read_csv("student_traces_4beams.csv"); print("loaded local traces")

peak_N = tr.groupby("beam_id")["force_N"].max()    # FILL IN (solved)

fig, axes = plt.subplots(2, 2, figsize=(11, 6.6))
for ax, bid in zip(axes.ravel(), [6, 13, 14, 9]):
    g = tr[tr.beam_id == bid]
    row = df[df.beam_id == bid].iloc[0]
    ax.plot(g.displacement_mm, g.force_N, lw=1)
    ax.axhline(row.strength_N, color="r", ls="--", lw=0.8, label="handout strength_N")
    ax.set_title(f"beam {bid}  (b={row.b}, H_web={row.H})", fontsize=9)
    ax.set_xlabel("displacement [mm]"); ax.set_ylabel("force [N]"); ax.legend(fontsize=7)
plt.tight_layout(); plt.show()

cmp = pd.DataFrame({"trace_peak_N": peak_N,
                    "handout_strength_N": df.set_index("beam_id").strength_N}).dropna()
print("CHECKPOINT: each trace peak should match the handout to 0.1 N")
print(cmp.round(1))
```

loaded traces from GitHub

CHECKPOINT: each trace peak should match the handout to 0.1 N
         trace_peak_N  handout_strength_N
beam_id                                  
6               759.0               759.0
9               314.4               314.4
13              582.6               582.6
14              654.6               654.6

These curves rule out a simple one-to-one mapping from shape to failure
label. Beam 14's recorded flange–web separation falls from its peak to about
25% within 0.04 mm, while beam 13's partial vertical fracture remains
above 95% of peak for about 2.09 mm and takes 5.47 mm to
reach 25%. Beam 6 carries more than 95% of peak for 0.84 mm before a
delayed collapse over roughly the next 0.09 mm. Beam 9 still carries
about 84% of peak 1 mm after the peak, and its trace then ends in
a sharp terminal drop; the test note reports that it twisted off the stand.
Shape tells you whether capacity loss was immediate, delayed, or progressive;
the observation note records the morphology or fixture event seen during the
test. Use both when interpreting the mechanism. The peak recorded as
`strength_N` does not encode that distinction (memo question 5).

## 2. Strength-to-weight

The design objective uses estimated mass from nominal geometry:

$$A=bH+B(T-H), \qquad m_{est}=K_{mass}A.$$

Measured mass retains print variation, dimensional error, and scale error.
Estimated mass exists for every candidate design, including the ones nobody has
printed — it is the only denominator an optimizer can use to rank un-printed
beams, and it keeps print luck out of the objective. Keep both, and never mix
them silently. Frozen class rankings use `strength_N / mass_est_g`.

```
df["str_to_weight"] = df.strength_N / df.mass_est_g
df["str_to_weight_measured_mass"] = df.strength_N / df.weight_g
top = df.sort_values("str_to_weight", ascending=False)
print(top[["beam_id", "b", "H", "weight_g", "mass_est_g",
           "str_to_weight_measured_mass", "str_to_weight"]]
      .round(2).to_string(index=False))
print("\nMeasured minus estimated mass:")
print(df[["beam_id", "mass_delta_g", "mass_delta_pct"]]
      .round(2).to_string(index=False))
print("\nCHECKPOINT: the best of the 15 handout beams should still be beam 4 "
      "(b=3.25, H_web=15.1) at 36.88 N/g; the thinnest beam, 15 (b=1.0), "
      "comes in at 34.41 N/g -- read its failure note.")
print("If you are not getting that, check your work or talk to a TA.")
```

 beam_id    b    H  weight_g  mass_est_g  str_to_weight_measured_mass  str_to_weight
       4 3.25 15.1      16.2       15.97                        36.35          36.88
      14 1.40 10.4      18.7       18.52                        35.01          35.35
      11 4.00 13.5      20.2       20.25                        34.99          34.91
       5 3.55  7.5      26.8       26.92                        34.98          34.83
      15 1.00 12.5       NaN       13.80                          NaN          34.41
       6 4.60 13.1      22.3       22.34                        34.04          33.97
       3 4.85 14.4      21.7       21.64                        33.37          33.45
       7 3.70 11.1      22.5       22.51                        32.95          32.93
      13 4.20 15.6      17.8       18.31                        32.73          31.82
       2 7.00 10.5      30.1       30.37                        31.52          31.24
       9 1.75 15.8      10.0       10.15                        31.44          30.96
       1 7.00 16.0      27.4       26.99                        30.27          30.73
       8 6.40 10.3      29.2       29.23                        30.22          30.19
      10 5.95  6.3      31.7       31.59                        28.97          29.07
      12 1.50  5.0      28.1       28.12                        28.11          28.10

Measured minus estimated mass:
 beam_id  mass_delta_g  mass_delta_pct
       1          0.41            1.50
       2         -0.27           -0.88
       3          0.06            0.26
       4          0.23            1.46
       5         -0.12           -0.44
       6         -0.04           -0.20
       7         -0.01           -0.04
       8         -0.03           -0.09
       9         -0.15           -1.51
      10          0.11            0.34
      11         -0.05           -0.22
      12         -0.02           -0.07
      13         -0.51           -2.77
      14          0.18            0.97
      15           NaN             NaN

CHECKPOINT: the best of the 15 handout beams should still be beam 4 (b=3.25, H_web=15.1) at 36.88 N/g; the thinnest beam, 15 (b=1.0), comes in at 34.41 N/g -- read its failure note.
If you are not getting that, check your work or talk to a TA.

## 3. Section geometry and what each property controls

The flange width `B = 10 mm` and total height `T = 18 mm` are fixed. You choose
web thickness `b` and web height `H`; therefore flange thickness is
$t_f=(T-H)/2$ and outer-fiber distance is the fixed $c=T/2$.

- $A=bH+B(T-H)$ is material area. It sets mass. It is linear in either design
  variable separately, but bilinear jointly.
- $I_x=[BT^3-(B-b)H^3]/12$ is the strong-axis second moment. Bending stress and
  bending deflection scale as $1/I_x$. It grows linearly with `b`; because
  total height is fixed, it decreases cubically as `H` grows and the flanges thin.
- $I_y=[Hb^3+(T-H)B^3]/12$ is the weak-axis second moment. It controls lateral
  bending in LTB. Its web term is cubic in `b`, while increasing `H` replaces
  wide flange material with narrow web material and usually lowers $I_y$.
- $J$ is the St. Venant torsion constant. LTB resistance grows with it. It is
  dominated by thickness-cubed terms with aspect-ratio corrections.
- $C_w=I_y(H+t_f)^2/4$ is the warping constant used by the LTB approximation.
  Its dependence is more complex because $I_y$ falls while flange separation grows.

The code returns SI units. Inputs arrive in millimeters, but $I_x,I_y,J$ are in
$m^4$, $C_w$ is in $m^6$, and lengths in the returned dictionary are meters.

Modes not in the capacity model still depend on this geometry. Thin-plate shear
buckling scales roughly as $Et^3/H$ in load; flange local-buckling stress scales
roughly as $E(t_f/w)^2$, where $w=(B-b)/2$ is flange outstand. Web crippling also
depends on nose/support contact geometry that this dataset does not record.

```
def section_props(b, H):
    """I-section properties. b, H in mm; everything returned in METERS/SI."""
    tf = (TH - H) / 2.0
    b_, h_, B_, tf_ = b/1e3, H/1e3, B/1e3, tf/1e3
    c = (TH/1e3) / 2
    Ix = (b_*h_**3)/12 + 2*((B_*tf_**3)/12 + B_*tf_*(h_/2 + tf_/2)**2)
    Iy = (h_*b_**3)/12 + 2*(tf_*B_**3)/12
    def J_rect(x, y):
        short, long = min(x, y), max(x, y)
        r = short/long
        beta = 1 - 0.63*r + 0.052*r**5
        return (1/3)*beta*long*short**3
    J = J_rect(b_, h_) + 2*J_rect(tf_, B_)
    Cw = Iy*(h_ + tf_)**2/4
    return dict(Ix=Ix, Iy=Iy, J=J, Cw=Cw, c=c,
                b=b_, h=h_, tf=tf_, B=B_)
section_props(2.0, 12.0)
```

{'Ix': 3.708e-09,
 'Iy': 5.08e-10,
 'J': 1.7464295879176952e-10,
 'Cw': 2.8575e-14,
 'c': 0.009,
 'b': 0.002,
 'h': 0.012,
 'tf': 0.003,
 'B': 0.01}

## 4. Failure mode: flexural yield

<img src="https://raw.githubusercontent.com/andrewvoss8-boop/core-me-data-science-activities-public/main/me323/Module1_drafts/figures/flexural%20stress%20photo.webp" alt="Flexural stress distribution" width="520">

For a centered load in three-point bending,
$M_{max}=PL/4$. The outer flange fiber reaches yield when
$\sigma=M_{max}c/I_x=\sigma_y$:

$$P_{bend}=\frac{4\sigma_y I_x}{cL}.$$

This assumes Euler-Bernoulli bending, linear elasticity to first yield,
homogeneous isotropic material, and no local buckling or contact damage.

In the `failure_note` column, this mode's observed signature is **fracture**:
printed PLA does not yield and hold the way ductile steel does — when the
outer fiber reaches its limit, the beam cracks vertically across the section
near midspan. Read the complete and partial "vertical fracture" notes as the
observed face of this bending limit; section 7 makes that mapping, and its
exceptions, explicit.

```
def P_bend(p, sy):
    # p is the section-property dictionary returned by section_props(b, H)
    # in the previous cell (all SI); sy is the yield strength in Pa
    return 4*sy*p["Ix"] / (p["c"] * L/1e3)

Pb_check = P_bend(section_props(2.0, 12.0), SY)
assert 750 < Pb_check < 920, (
    f"P_bend(2,12) = {Pb_check:.6g} N is off. Convert L from mm to m.")
print(f"P_bend(2,12) = {Pb_check:.1f} N   (checkpoint: about 835 N)")
```

P_bend(2,12) = 835.0 N   (checkpoint: about 835 N)

## 5. Shear failure: start from the check you already know

In three-point bending each half-span carries a shear force $V = P/2$.
Mechanics of materials gives you two tools for it. The quick estimate — the
web carries essentially all of the shear, roughly uniformly:

$$\tau_{avg}\approx\frac{V}{b\,H_{web}}.$$

And the real distribution, the transverse-shear formula:

$$\tau(y)=\frac{V\,Q(y)}{I_x\,t(y)},$$

where the horizontal plane at height $y$ carries a shear stress set by
$Q(y)$, the first moment (about the neutral axis) of all the area *beyond*
that plane, and $t(y)$, the width of the section at that plane. For a
rectangle this gives the familiar $\tau_{max}=\tfrac32 V/A$ at the neutral
axis; for an I-section it says the web carries nearly everything, again
peaking at the neutral axis.

The textbook shear check follows: evaluate $\tau$ at the neutral axis — the
most-stressed plane — and compare it against the material's shear strength,
$\tau_y=\sigma_y/\sqrt3\approx43.9$ MPa. Run that check before writing any
new formula:

```
def Q_NA(p):
    """First moment about the NA of everything above it (flange + half web), m^3."""
    return p["B"]*p["tf"]*(p["h"] + p["tf"])/2 + p["b"]*p["h"]**2/8

tau_bulk = SY/np.sqrt(3)                      # bulk shear strength, von Mises
p = section_props(2.0, 12.0)
P_web_NA = 2*tau_bulk*p["Ix"]*p["b"]/Q_NA(p)  # P at which tau(NA) hits tau_bulk
print(f"bulk shear strength sigma_y/sqrt(3) = {tau_bulk/1e6:.1f} MPa")
print(f"familiar check at (b=2, H_web=12): the web reaches it at P = {P_web_NA:.0f} N,")
print(f"but the flange already yields in bending at P = {P_bend(p, SY):.0f} N -- "
      f"{P_web_NA/P_bend(p, SY):.1f}x earlier.")
print("VERDICT: for a beam made of one material, shear never comes close to")
print("governing here. If that were the whole story, this section would end.")
```

bulk shear strength sigma_y/sqrt(3) = 43.9 MPa
familiar check at (b=2, H_web=12): the web reaches it at P = 2494 N,
but the flange already yields in bending at P = 835 N -- 3.0x earlier.
VERDICT: for a beam made of one material, shear never comes close to
governing here. If that were the whole story, this section would end.

### The beams disagree: same formula, different plane, different strength

Now read the `failure_note` column. Every non-buckling "shear-type" failure
in this dataset is a **flange separating from the web** — a fracture running
*along* the beam at the printed flange-web junction. Not a web rupture at
mid-depth, where the shear stress peaks. The familiar check missed this
failure for two reasons, and neither one is the stress formula:

1. **It checked the wrong plane.** $\tau=VQ/(I_x t)$ is not a
   neutral-axis-only formula — it prices the longitudinal shear on *any*
   horizontal plane; textbooks evaluate it at the neutral axis only because
   that is where $\tau$ peaks in a beam made of one material. Slide the
   plane up to the flange-web junction: the area beyond the plane is the
   flange alone, so $Q\to Q_f=B\,t_f\,(H_{web}+t_f)/2$, and the width
   carrying the stress is the joint, $t\to t_w=b$. This is exactly the
   glue-line (shear-flow) check for built-up members — nailed or glued
   wooden beams — and the printed junction of this I-beam *is* a glue line.
2. **It compared against the wrong strength.** The junction plane is a
   printed layer-line bond, not bulk plastic. Its strength $\tau_i$ is
   weaker than $\sigma_y/\sqrt3$, and no handbook lists it — calibrating it
   from the test data is part of this pre-lab.

Setting $\tau_j=VQ_f/(I_x t_w)$ equal to the interface strength $\tau_i$,
with $V=P/2$:

$$P_{sep}=2\,\tau_i\,\frac{I_x\,t_w}{Q_f}.$$

One number worth holding: at `(b=2, H_web=12)` the junction plane carries
about **14% less** shear stress than the neutral axis
($Q_f/Q_{NA}\approx0.86$). The junction is *not* where the stress is
maximum — it is where the material is weakest. Failure lives at the worst
stress-to-strength *ratio*, not at the highest stress. Start $\tau_i$ at the
bulk guess $\sigma_y/\sqrt3=43.9$ MPa — "the bond is as strong as the
plastic" — and let the data argue.

```
def Q_flange(p):
    """First moment of the flange area about the neutral axis, m^3."""
    return p["B"]*p["tf"]*(p["h"] + p["tf"])/2     # flange first moment, m^3

def P_sep(p, tau_i):
    return 2*tau_i*p["Ix"]*p["b"]/Q_flange(p)

p = section_props(2.0, 12.0)
Psep_check = P_sep(p, TAU_I)
assert 2600 < Psep_check < 3200, (
    f"P_sep(2,12) = {Psep_check:.6g} N is off. Check both fill-ins -- "
    "Q_flange and P_sep use SI values from p; "
    "expect about 2894 N at the 43.9 MPa starting guess.")
print(f"junction separation limit = {Psep_check:.1f} N   (checkpoint: about 2894 N)")
print("At the bulk-yield guess the junction check never governs -- hold that")
print("thought until the calibration step meets the separation notes.")
```

junction separation limit = 2893.9 N   (checkpoint: about 2894 N)
At the bulk-yield guess the junction check never governs -- hold that
thought until the calibration step meets the separation notes.

## 6. Lateral-torsional buckling

<img src="https://raw.githubusercontent.com/andrewvoss8-boop/core-me-data-science-activities-public/main/me323/Module1_drafts/figures/ltb%20graphic.jpg" alt="Lateral-torsional buckling" width="520">

LTB is provided because it carries the most assumptions: elastic warping,
top-flange loading, idealized supports, initial straightness, and an effective
unbraced length $L_b=kL$. Here `k` represents fixture restraint, not a beam
material property. The expression is capped at the flexural-yield moment.

You do not fill anything in here, but read the code against the formula it
implements — the standard elastic critical-moment expression with a
moment-gradient factor $C_1$ and a load-height correction $C_2$ (the load
presses on the top flange at height $z_g=c$ above the shear center):

$$M_{cr}=C_1\frac{\pi^2 E I_y}{L_b^2}\left(\sqrt{\frac{C_w}{I_y}
+\frac{L_b^2\,G J}{\pi^2 E I_y}+(C_2 z_g)^2}\;-\;C_2 z_g\right),$$

capped at the yield moment $M_y=\sigma_y I_x/c$ and converted to a midspan
load by $P_{LTB}=4\min(M_y,M_{cr})/L$. Every symbol is in the
`section_props` dictionary or the constants cell; match them term by term.

In the `failure_note` column, this mode's observed signature is the
**tip/twist** category: the beam does not break — it rolls sideways, the
compression flange sweeps laterally, and the beam leaves the load path.
Beam 9, which "twisted off the test stand," is the canonical entry.

```
def P_LTB(p, sy, k):
    My = sy*p["Ix"]/p["c"]
    Lb, zg = k*L/1e3, p["c"]
    R = p["Cw"]/p["Iy"] + (Lb**2*G*p["J"])/(np.pi**2*E*p["Iy"]) + (C2*zg)**2
    Mcr = C1*np.pi**2*E*p["Iy"]/Lb**2 * (np.sqrt(R) - C2*zg)
    return 4*min(My, Mcr)/(L/1e3)

def capacity(b, H, sy, k, tau_i):
    """Class model: plain minimum of the three mode capacities."""
    p = section_props(b, H)
    return min(P_bend(p, sy), P_sep(p, tau_i), P_LTB(p, sy, k))

def gov_mode(b, H, sy, k, tau_i):
    """Dominant pure-mode proxy, not an observed failure-mechanism label."""
    p = section_props(b, H)
    Pb, Ps, Pl = P_bend(p, sy), P_sep(p, tau_i), P_LTB(p, sy, k)
    if Ps < min(Pb, Pl):
        return "separation"
    return "LTB" if Pl < 0.999*Pb else "bend"

print(f"capacity(2,16) = {capacity(2, 16, SY, K_LTB, TAU_I):.0f} N, "
      f"dominant-mode proxy = {gov_mode(2, 16, SY, K_LTB, TAU_I)}")
```

capacity(2,16) = 390 N, dominant-mode proxy = LTB

### KEY-only: how the LTB assumptions move the answer

The historical educational notebook usefully put a basic LTB model beside a
fixture-aware one. This comparison keeps that idea but uses the current
`B=10 mm`, `T=18 mm`, `L=150 mm` geometry.

The basic model uses full-span `k=1`, thin-strip $J$, no warping term,
shear-center loading, and no yield cap. The current branch uses the
finite-aspect-ratio correction in `section_props`, $C_w$, top-flange loading,
calibrated `k=0.377`, and a flexural-yield cap.

This is an assumption hierarchy, not a truth hierarchy. The current branch is
still an idealized stability model, and `k` absorbs fixture and model-form
effects.

```
def P_LTB_basic(p):
    """Basic elastic LTB: k=1, thin-strip J, no warping/load height/yield cap."""
    Lb = L/1e3
    J_thin = (p["h"]*p["b"]**3 + 2*p["B"]*p["tf"]**3)/3
    R_basic = (Lb**2*G*J_thin)/(np.pi**2*E*p["Iy"])
    Mcr = C1*np.pi**2*E*p["Iy"]/Lb**2 * np.sqrt(R_basic)
    return 4*Mcr/(L/1e3)

SY_KEY, K_KEY, TAU_KEY = 6.683e+07, 0.377, 1.676e+07
b_key = np.linspace(1.0, 7.0, 90)
H_key = np.linspace(5.0, 16.0, 90)
BB_key, HH_key = np.meshgrid(b_key, H_key)
X_key = np.column_stack([BB_key.ravel(), HH_key.ravel()])

ltb_basic, ltb_current, sw_basic, sw_current = [], [], [], []
for bq, Hq in X_key:
    pq = section_props(bq, Hq)
    Pbq = P_bend(pq, SY_KEY)
    Psq = P_sep(pq, TAU_KEY)
    Pbasic = P_LTB_basic(pq)
    Pcurrent = P_LTB(pq, SY_KEY, K_KEY)
    ltb_basic.append(Pbasic)
    ltb_current.append(Pcurrent)
    sw_basic.append(min(Pbq, Psq, Pbasic)/estimated_mass_g(bq, Hq))
    sw_current.append(min(Pbq, Psq, Pcurrent)/estimated_mass_g(bq, Hq))

ltb_basic = np.asarray(ltb_basic)
ltb_current = np.asarray(ltb_current)
sw_basic = np.asarray(sw_basic)
sw_current = np.asarray(sw_current)

fig, axes = plt.subplots(1, 3, figsize=(14, 4.2), sharex=True, sharey=True)
maps = [
    (ltb_basic, "basic elastic LTB [N]"),
    (ltb_current, "current yield-capped LTB [N]"),
    (ltb_current/ltb_basic, "current / basic LTB load"),
]
for ax, (values, title) in zip(axes, maps):
    cf = ax.contourf(BB_key, HH_key, values.reshape(BB_key.shape), levels=20)
    fig.colorbar(cf, ax=ax)
    ax.set_xlabel("b [mm]"); ax.set_ylabel("H_web [mm]"); ax.set_title(title)
plt.tight_layout(); plt.show()

i_basic = int(np.argmax(sw_basic))
i_current = int(np.argmax(sw_current))
print("Basic-assumption optimum:",
      f"b={X_key[i_basic,0]:.2f}, H_web={X_key[i_basic,1]:.2f}, "
      f"str/w={sw_basic[i_basic]:.1f} N/g")
print("Current-assumption optimum:",
      f"b={X_key[i_current,0]:.2f}, H_web={X_key[i_current,1]:.2f}, "
      f"str/w={sw_current[i_current]:.1f} N/g")
print("The exact current class checkpoint uses the finer 0.05 mm grid below.")
```

Basic-assumption optimum: b=1.88, H_web=8.58, str/w=38.9 N/g
Current-assumption optimum: b=1.13, H_web=13.16, str/w=48.6 N/g
The exact current class checkpoint uses the finer 0.05 mm grid below.

## 7. Diagnose the model before fitting it

The plots below use one common scale. Point color is the predicted dominant
mode; marker shape is the observed note category, using the mode-to-note
mapping from sections 4-6: flexural yield shows up as **fracture**, the
junction check as **flange-web separation**, and LTB as **tip/twist**. Beam
IDs let you connect every miss to the full note table.

One judgment call is wired into the note classifier: beam 7 is a mixed case
(a complete central fracture plus a small secondary flange separation), so
the rule below counts a note as separation only when it does not also report
a complete central fracture.

The single number printed under each table is **MAPE — mean absolute
percentage error** — the primary score this notebook uses to compare model
versions against the tests. For each beam, take the prediction's miss as a
fraction of the measured strength, $|P_{pred}-P_{meas}|/P_{meas}$; MAPE is
the average of those fifteen values, in percent. Percentage error keeps weak
and strong beams on the same footing — a 10% miss on a 300 N beam costs the
same as a 10% miss on a 900 N beam — which matches a design objective that
cares about relative accuracy. Watch it fall, or refuse to fall, as you tune
and calibrate in the next two sections.

```
def observed_note_class(note):
    s = str(note).lower()
    # beam 7's mixed morphology: a note that also reports a complete central
    # fracture counts as fracture, not separation
    is_sep = ("separ" in s) or ("peel" in s)
    if is_sep and "vertical fracture across" not in s:
        return "flange-web separation"
    if any(word in s for word in ("flip", "tip", "twist", "buckl")):
        return "tip/twist"
    if "fract" in s or "vertical" in s:
        return "fracture"
    return "other"

MODE_ORDER = ["bend", "separation", "LTB"]
MODE_COLOR = {"bend": "tab:blue", "separation": "tab:orange", "LTB": "tab:red"}
OBS_MARKER = {"fracture": "o", "flange-web separation": "s", "tip/twist": "^", "other": "D"}
from matplotlib.lines import Line2D

def diagnostic_plots(sy, k, tau_i, label):
    d = df.copy()
    d["predicted_N"] = [capacity(b, H, sy, k, tau_i) for b, H in zip(d.b, d.H)]
    d["mode_proxy"] = [gov_mode(b, H, sy, k, tau_i) for b, H in zip(d.b, d.H)]
    d["observed_class"] = d.failure_note.map(observed_note_class)
    d["residual_pct"] = 100*(d.predicted_N/d.strength_N - 1)
    hi = 1.08*max(d.predicted_N.max(), d.strength_N.max())
    fig, axes = plt.subplots(1, 4, figsize=(17, 4.2), sharex=True, sharey=True)
    panels = [("all beams", d)] + [(mode, d[d.mode_proxy == mode]) for mode in MODE_ORDER]
    for ax, (title, sub) in zip(axes, panels):
        for _, row in sub.iterrows():
            ax.scatter(row.predicted_N, row.strength_N, s=70,
                       c=MODE_COLOR[row.mode_proxy],
                       marker=OBS_MARKER[row.observed_class], edgecolor="k")
            ax.annotate(str(int(row.beam_id)), (row.predicted_N, row.strength_N),
                        xytext=(4, 3), textcoords="offset points", fontsize=8)
        ax.plot([0, hi], [0, hi], "k--", alpha=0.5)
        ax.set_title(title); ax.set_xlabel("predicted [N]")
        ax.grid(alpha=0.25); ax.set_xlim(0, hi); ax.set_ylim(0, hi)
        if sub.empty:
            ax.text(0.5, 0.5, "no beams", transform=ax.transAxes, ha="center")
    axes[0].set_ylabel("measured [N]")
    legend_handles = [
        Line2D([0], [0], marker="o", color="none", markerfacecolor=color,
               markeredgecolor="k", label=f"predicted: {mode}")
        for mode, color in MODE_COLOR.items()
    ] + [
        Line2D([0], [0], marker=marker, color="k", linestyle="none",
               markerfacecolor="white", label=f"observed: {obs}")
        for obs, marker in OBS_MARKER.items()
    ]
    axes[0].legend(handles=legend_handles, fontsize=6, loc="lower right")
    fig.suptitle(f"{label}: sigma_y={sy/1e6:.1f} MPa, k={k:.3f}, tau_i={tau_i/1e6:.1f} MPa")
    plt.tight_layout(); plt.show()
    cols = ["beam_id", "b", "H", "strength_N", "predicted_N", "residual_pct",
            "mode_proxy", "observed_class", "failure_note"]
    print(d[cols].round({"b": 2, "H": 2, "strength_N": 1,
                         "predicted_N": 1, "residual_pct": 1}).to_string(index=False))
    mape = d.residual_pct.abs().mean()
    print(f"\n{label} MAPE = {mape:.1f}%")
    return d, float(mape)

diag_nominal, mape_nom = diagnostic_plots(SY, K_LTB, TAU_I, "Nominal handbook parameters")
df["cap_nominal"] = diag_nominal.predicted_N
print(f"CHECKPOINT: nominal error should be about 21% MAPE.")
```

 beam_id    b    H  strength_N  predicted_N  residual_pct mode_proxy observed_class                                                                                                                                   failure_note
       1 7.00 16.0       829.4        863.8           4.1       bend       fracture                                                                                       Complete vertical fracture across the center of the beam
       2 7.00 10.5       948.8       1029.2           8.5       bend       fracture                                                                                       Complete vertical fracture across the center of the beam
       3 4.85 14.4       724.1        805.8          11.3       bend       fracture                                                               Vertical fracture on the bottom of the beam, but not completely through the beam
       4 3.25 15.1       588.8        658.3          11.8       bend       fracture                                                               Vertical fracture on the bottom of the beam, but not completely through the beam
       5 3.55  7.5       937.4       1043.3          11.3       bend       fracture                                                                                       Complete vertical fracture across the center of the beam
       6 4.60 13.1       759.0        866.6          14.2       bend       fracture                                                                                       Complete vertical fracture across the center of the beam
       7 3.70 11.1       741.3        932.7          25.8       bend       fracture        Complete vertical fracture across the center of the beam. Small middle part of the top flange also fractured and seperated from the web
       8 6.40 10.3       882.5       1020.6          15.6       bend       fracture                                                                                       Complete vertical fracture across the center of the beam
       9 1.75 15.8       314.4        392.7          24.9        LTB      tip/twist                                                                                                    Twisted off the test stand and flipped over
      10 5.95  6.3       918.4       1075.4          17.1       bend       fracture                                                                                       Complete vertical fracture across the center of the beam
      11 4.00 13.5       706.8        817.4          15.6       bend       fracture                                                               Vertical fracture on the bottom of the beam, but not completely through the beam
      12 1.50  5.0       790.0       1074.5          36.0       bend       fracture                                                                                 Seperation of the top flange and the web. No vertical fracture
      13 4.20 15.6       582.6        681.2          16.9       bend       fracture                                                               Vertical fracture on the bottom of the beam, but not completely through the beam
      14 1.40 10.4       654.6        912.9          39.5       bend       fracture                                                                                 Seperation of the top flange and the web. No vertical fracture
      15 1.00 12.5       475.0        764.5          61.0       bend       fracture Seperation of the top flange from the web. Interface between the bottom flange and web also fractured horizontally about 80% through the beam.

Nominal handbook parameters MAPE = 20.9%
CHECKPOINT: nominal error should be about 21% MAPE.

## 8. Tune by hand before optimizing

Every capacity so far was computed with three parameters held at fixed
starting values: the handbook yield strength `SY`, the fixture factor
`K_LTB`, and the interface strength `TAU_I` at its bulk-shear guess. Fixing
them was a simplification, not knowledge — printed PLA is not datasheet PLA,
no handbook tabulates this fixture's restraint, and no handbook lists a
printed layer-line bond at all. So the next two sections treat them as what
they are: adjustable model parameters, to be set by argument and by data.

First, by hand. Change the three values and rerun this cell. Try to improve
the parity plot, but watch which failure notes and predicted modes each
change helps or hurts.

You are not guessing blind: each knob has a physical meaning, so each has a
defensible range — and the data brackets two of them before any optimizer
runs.

- **`TRY_SY_MPA` — printed-PLA flexural yield. Try 55–90 MPa.** Filament
  datasheets typically put bulk PLA near 50–60 MPa in tension and higher in
  bending; printed parts land at or below bulk. At the nominal 76 MPa every
  beam sits below the parity line — the mostly-bending beams (1, 2, 5, 6, 8,
  10) are over-predicted by 4–17% — so expect to pull this knob *down*, not
  up.
- **`TRY_K` — fixture effective-length factor; moves only the LTB-limited
  beams (watch beam 9). Try 0.2–1.0.** Anchors: $k=1.0$ is the textbook
  simply-supported "fork" end, free to warp — the least-restraint ceiling.
  Clamping both ends pulls it down toward 0.5 (the same effective-length
  logic as columns), and the load head bracing the top flange pushes lower
  still. Below about 0.2 you are claiming more restraint than full clamping
  plus midspan bracing can deliver. Because $M_{cr}\propto1/k^2$, small
  moves swing that branch hard.
- **`TRY_TAU_MPA` — printed-interface shear strength; moves only the
  separation limit (watch beams 12 and 14; beam 7's separation is partial
  and secondary). Try 10–44 MPa.** The bulk guess 43.9 MPa
  ($=\sigma_y/\sqrt3$) is a *ceiling*: a layer-line bond cannot beat solid
  plastic. And you can bound it from below with no optimizer at all — set
  $P_{sep}$ equal to a separation beam's measured strength and solve for
  $\tau_i$: beam 14 gives ≈16 MPa, beam 12 gives ≈21 MPa. Expect the fit to
  land in the teens. Note the three worst nominal misses (beams 12, 14, 15
  at +36%, +40%, +61%) are exactly the separation-note beams: the model
  cannot even *see* that mode until this knob drops below the bend/LTB
  surfaces.

A hand-tune inside these ranges should reach roughly 6–10% MAPE (from 21%
nominal); the optimizer in section 9 gets to about 5%. If a knob only helps
beams whose notes disagree with the mode it controls, you are compensating
for missing physics, not correcting a number — memo question 3 returns to
that distinction.

```
